Repository: ORead15/2DM-Anticounterfeiting

# 2DM-Anticounterfeiting
Scripts, Image sets and spectroscopic data for the anticounterfeiting with 2D materials paper. Part of my PhD work at The University of Manchester in the Casiraghi Group.

We propose individual 2D material nanosheets can act as identification tags by exploiting their unique shape using image processing and computer vision techniques. We provide here a series of scripts that can be used to replicate the results shown in the main manuscript and supporting information, or to be adapted and used with your own data sets. We have also provied the image datasets and raw spectroscopic data used in the manuscript.

Required Python libraries:
* NumPy
* OpenCv
* Mahotas
* SciPy
* MatPlotLib
* RamPy

Authenticity Check Steps:
1. Download project repositry as .zip and unpack.
2. Open 'Authenticity Check Graphene.py'
3. Define ref_filename (line 71): filepath to a reference image of a nanosheet you wish to check for authenticity. We recommend using any of the images in 'Graphene Nanotag Duplicates' or 'Counterfeit Graphene'
4. Define the image_scale (line 68). For our data set use 12.9 px/um.
5. Ensure the folder containing 'genuine' nanosheet images is defined (line 86). We recommend using the folder 'Graphene Nanotags' which is supplied.
6. Run the script.

- The script will output a crude figure in matplotlib showing the reference image, the most similar image from the genuine dataset and a decision on reference nanotag authenticity. 
- If lines 161-204 are enabled two .csv files will also be output. One containing the morphological parameters L, W, A and L/W for the nanosheets in the folder. The second containing the ZMD scores of every unique shape pairing in the folder of images. By opening the second you can sort the ZMD scores from low to high to check for false positive or false negative matching. The values from these two .csv files are used to produce the histograms shown in the manuscript.

In summary:
* Each image in the folder (and the ref_image) is processed to obtain the thresholded binary image.
* The contour of the nanosheet is calculated.
* The region of interest (roi) is cropped using a bounding box of the contour. (achieving translation invariance)
* The Zernike moments are calculated from the binary roi up to order 8, using the radius as the minEnclosingCircle of the contour.
* The Euclidean distance is calculated between the Zernike Moments of the ref_image and every image in the folder. We refer to this as the Zernike Moment Distance (ZMD).
* The image pairing with the lowest ZMD is returned. If the ZMD is below the thresold of 0.0315 the two images are considered identical. If the ZMD is above the threshold the two images are considered unique.
* The script allows for rotational and translational invariant shape matching between images. It is also demonstrated to partially work with some scale difference between images. An alternative script 'Scale invariant Zernike Moment modification.py' is supplied which achieves translational, rotation and scale invariant shape matching.

Note that an additional script 'Authenticity Check MoS2.py' is supplied for use with the corresponding MoS2 images and is ran following the same steps. This script features a slight variation as erosion and dilation of the threshold images is required to isolate the nanosheet contours for our data set.

File: Raman MoS2 Data/Flake 1 Raman.txt
#Wave		#Intensity
449.509766	501.710175
448.218750	523.018311
446.927734	497.737579
445.636719	491.830200
444.345703	485.925140
443.054688	466.473328
441.761719	479.927399
440.470703	448.875549
439.177734	458.458862
437.884766	408.083038
436.591797	413.803223
435.298828	369.255920
434.005859	402.041992
432.710938	394.232330
431.417969	372.900818
430.123047	372.826904
428.830078	374.684387
427.535156	363.024200
426.240234	353.299225
424.945313	349.368744
423.648438	355.088928
422.353516	329.935638
421.056641	345.302673
419.761719	302.803101
418.464844	362.520264
417.167969	395.222809
415.871094	377.796509
414.574219	408.555847
413.275391	429.669098
411.978516	512.418213
410.679688	570.096313
409.382813	706.701843
408.083984	954.916626
406.785156	1374.344360
405.486328	2172.725586
404.185547	2614.832764
402.886719	2441.178955
401.587891	1746.374390
400.287109	1142.224365
398.986328	772.866577
397.685547	640.082825
396.384766	532.335144
395.083984	453.451447
393.783203	389.967316
392.480469	357.238708
391.179688	362.928223
389.876953	414.692352
388.574219	468.355286
387.271484	854.002075
385.968750	1675.044922
384.666016	1559.610107
383.361328	905.275452
382.058594	604.035583
380.753906	458.208466
379.449219	396.779083
378.144531	423.529724
376.839844	400.452545
375.535156	375.468933
374.230469	375.393860
372.925781	369.574097
371.619141	340.782532
370.312500	344.542572
369.005859	346.387360
367.699219	298.484039
366.392578	311.815125
365.085938	332.791199
363.779297	319.339081
362.470703	300.156830
361.162109	284.805145
359.855469	313.413971
358.546875	292.333710
357.238281	271.261871
355.929688	265.477753
354.619141	273.062622
353.310547	250.098099
352.000000	269.135559
350.689453	249.997742
349.380859	267.119537

File: Raman MoS2 Data/Flake 10 Raman.txt
#Wave		#Intensity
452.599609	1157.452271
451.308594	1180.717651
450.019531	1106.850464
448.730469	1162.862061
447.439453	1069.646118
446.148438	1019.086060
444.859375	1015.033752
443.568359	987.741821
442.277344	983.696350
440.986328	1020.309753
439.693359	911.730286
438.402344	913.506287
437.111328	882.385681
435.818359	940.272949
434.525391	882.077087
433.232422	870.318604
431.939453	845.028259
430.646484	844.880493
429.353516	811.871277
428.060547	831.056152
426.767578	803.857849
425.472656	832.697449
424.177734	822.893433
422.884766	872.964233
421.589844	863.156494
420.294922	853.352173
419.000000	874.436401
417.703125	847.263611
416.408203	895.356567
415.113281	985.877441
413.816406	1076.366577
412.519531	1170.681396
411.224609	1365.234497
409.927734	1627.198120
408.630859	2187.851318
407.333984	3116.419678
406.035156	3930.972900
404.738281	4508.268066
403.439453	4089.477295
402.142578	3029.496826
400.843750	2070.018311
399.544922	1455.497559
398.246094	1191.528076
396.947266	1033.503296
395.648438	996.761536
394.349609	931.173950
393.048828	929.087280
391.750000	892.382996
390.449219	944.145081
389.148438	1201.603516
387.847656	1606.983276
386.546875	2146.753418
385.246094	2532.609863
383.945313	2178.661865
382.644531	1621.224487
381.341797	1281.003784
380.041016	1082.997803
378.738281	1046.330444
377.435547	977.043823
376.132813	944.246216
374.830078	878.839355
373.527344	892.115051
372.224609	840.167542
370.919922	830.430969
369.617188	780.429932
368.312500	795.630554
367.007813	714.983582
365.703125	707.192200
364.398438	710.900513
363.093750	737.597595
361.789063	695.327271
360.484375	718.187317
359.177734	674.020264
357.873047	704.533997
356.566406	692.925476
355.259766	646.872192
353.953125	696.509399
352.646484	661.950500

File: Raman MoS2 Data/Flake 11 Raman.txt
#Wave		#Intensity
452.599609	996.533447
451.308594	981.023193
450.019531	1000.236145
448.730469	1009.751892
447.439453	980.508911
446.148438	970.650391
444.859375	900.745605
443.568359	918.018921
442.277344	900.430725
440.986328	869.296143
439.693359	851.722595
438.402344	762.545532
437.111328	803.048340
435.818359	785.495483
434.525391	793.095642
433.232422	820.033508
431.939453	727.072388
430.646484	767.545898
429.353516	732.617188
428.060547	761.479370
426.767578	699.510925
425.472656	691.660522
424.177734	726.309692
422.884766	724.251282
421.589844	671.987610
420.294922	770.333740
419.000000	745.104736
417.703125	741.114441
416.408203	756.421936
415.113281	835.391235
413.816406	896.972168
412.519531	1022.176453
411.224609	1149.265137
409.927734	1320.652466
408.630859	1727.149658
407.333984	2384.051514
406.035156	3285.445557
404.738281	4036.248291
403.439453	4139.560547
402.142578	3460.906494
400.843750	2341.527832
399.544922	1619.144775
398.246094	1230.026611
396.947266	995.011536
395.648438	914.018799
394.349609	842.673950
393.048828	819.443420
391.750000	769.295715
390.449219	838.385437
389.148438	924.754028
387.847656	1264.826538
386.546875	1802.734741
385.246094	2440.375244
383.945313	2580.196777
382.644531	1936.249146
381.341797	1225.307983
380.041016	962.024719
378.738281	917.699036
377.435547	917.538208
376.132813	852.124634
374.830078	832.786682
373.527344	846.070374
372.224609	773.030823
370.919922	717.277588
369.617188	734.409485
368.312500	728.529236
367.007813	701.565674
365.703125	693.776611
364.398438	661.080017
363.093750	649.469055
361.789063	614.876160
360.484375	635.835144
359.177734	605.086365
357.873047	608.809265
356.566406	616.359131
355.259766	558.836304
353.953125	598.921509
352.646484	617.947998

File: Raman MoS2 Data/Flake 12 Raman.txt
#Wave		#Intensity
452.599609	1252.452515
451.308594	1236.942261
450.019531	1139.803955
448.730469	1102.780884
447.439453	1114.214722
446.148438	1162.455566
444.859375	1053.775513
443.568359	1057.464844
442.277344	1049.534302
440.986328	952.547241
439.693359	917.537537
438.402344	1016.082214
437.111328	942.372437
435.818359	944.142334
434.525391	907.224060
433.232422	941.878174
431.939453	930.111206
430.646484	920.281738
429.353516	925.919861
428.060547	948.950134
426.767578	931.393005
425.472656	954.414246
424.177734	871.185303
422.884766	938.629639
421.589844	950.051453
420.294922	876.520081
419.000000	955.510010
417.703125	993.942505
416.408203	937.808777
415.113281	1022.534363
413.816406	1113.017090
412.519531	1251.683960
411.224609	1332.453491
409.927734	1750.587524
408.630859	2318.929688
407.333984	3099.074219
406.035156	3861.602783
404.738281	4049.734619
403.439453	3704.222900
402.142578	2757.939941
400.843750	1838.946533
399.544922	1428.543945
398.246094	1206.927490
396.947266	1068.145874
395.648438	969.822021
394.349609	990.815247
393.048828	971.405945
391.750000	965.466064
390.449219	1017.215332
389.148438	1120.855713
387.847656	1470.505005
386.546875	1969.939331
385.246094	2342.375977
383.945313	2292.013916
382.644531	1847.888550
381.341797	1377.031128
380.041016	1217.412476
378.738281	1090.487549
377.435547	1001.997803
376.132813	1017.175781
374.830078	951.756165
373.527344	953.507874
372.224609	903.467834
370.919922	863.034485
369.617188	860.965698
368.312500	870.400696
367.007813	858.747009
365.703125	879.678101
364.398438	822.038635
363.093750	739.513428
361.789063	748.961304
360.484375	804.369812
359.177734	781.250732
357.873047	767.712280
356.566406	788.633423
355.259766	736.821838
353.953125	761.567932
352.646484	774.826416

File: Raman MoS2 Data/Flake 3 Raman.txt
#Wave		#Intensity
452.599609	1027.553955
451.308594	1087.656128
450.019531	1054.512573
448.730469	998.123230
447.439453	955.317993
446.148438	953.213562
444.859375	902.682678
443.568359	875.410400
442.277344	842.338440
440.986328	805.405823
439.693359	816.879395
438.402344	814.801147
437.111328	795.308167
435.818359	810.646790
434.525391	808.570679
433.232422	765.880371
431.939453	752.210510
430.646484	725.011841
429.353516	734.550171
428.060547	769.210083
426.767578	753.616760
425.472656	755.416931
424.177734	726.309692
422.884766	755.152649
421.589844	741.503540
420.294922	787.709717
419.000000	791.432495
417.703125	779.714111
416.408203	831.678162
415.113281	900.987793
413.816406	968.344177
412.519531	1053.034668
411.224609	1187.831177
409.927734	1534.656006
408.630859	2110.746582
407.333984	2873.581787
406.035156	3817.283203
404.738281	4080.560547
403.439453	3592.499023
402.142578	2521.049805
400.843750	1723.410645
399.544922	1243.718750
398.246094	1006.735352
396.947266	941.123108
395.648438	871.685303
394.349609	786.880432
393.048828	821.367004
391.750000	855.841431
390.449219	834.539612
389.148438	995.888977
387.847656	1445.515991
386.546875	1943.032837
385.246094	2305.866455
383.945313	2007.673462
382.644531	1513.655029
381.341797	1100.472534
380.041016	962.024719
378.738281	911.939453
377.435547	919.457764
376.132813	854.043823
374.830078	790.571655
373.527344	757.818176
372.224609	755.767151
370.919922	744.127502
369.617188	767.007324
368.312500	648.007568
367.007813	607.640198
365.703125	693.776611
364.398438	653.415344
363.093750	657.132446
361.789063	614.876160
360.484375	660.732300
359.177734	620.405029
357.873047	599.236755
356.566406	579.990112
355.259766	612.423340
353.953125	597.008057
352.646484	617.947998

File: Raman MoS2 Data/Flake 5 Raman.txt
#Wave		#Intensity
452.599609	950.002686
451.308594	934.492432
450.019531	918.821594
448.730469	850.827393
447.439453	837.114319
446.148438	813.718933
444.859375	809.702515
443.568359	749.521729
442.277344	693.234863
440.986328	751.195801
439.693359	720.092712
438.402344	673.517334
437.111328	673.399597
435.818359	663.608276
434.525391	648.017151
433.232422	620.827271
431.939453	651.657959
430.646484	630.276978
429.353516	608.903442
428.060547	601.066162
426.767578	670.525696
425.472656	593.127869
424.177734	645.179321
422.884766	614.165100
421.589844	656.539612
420.294922	598.504944
419.000000	640.867310
417.703125	650.405090
416.408203	717.828979
415.113281	783.299866
413.816406	796.665588
412.519531	912.244263
411.224609	1058.635254
409.927734	1353.427734
408.630859	1906.418457
407.333984	2729.035400
406.035156	3507.044434
404.738281	3999.642822
403.439453	3596.351563
402.142578	2594.235352
400.843750	1698.377808
399.544922	1243.718750
398.246094	933.588257
396.947266	783.306946
395.648438	736.987793
394.349609	688.760864
393.048828	675.175232
391.750000	671.210510
390.449219	721.088379
389.148438	930.521729
387.847656	1212.926392
386.546875	1754.687378
385.246094	2094.495361
383.945313	2011.515991
382.644531	1534.784790
381.341797	1088.949341
380.041016	929.381165
378.738281	779.468201
377.435547	773.572998
376.132813	727.376648
374.830078	702.303955
373.527344	688.751160
372.224609	581.211792
370.919922	561.931335
369.617188	605.935791
368.312500	544.479736
367.007813	550.134827
365.703125	565.370422
364.398438	542.277222
363.093750	513.444580
361.789063	545.918091
360.484375	520.925171
359.177734	501.685547
357.873047	499.683075
356.566406	486.196320
355.259766	470.800446
353.953125	468.804382
352.646484	493.593140

File: Raman MoS2 Data/Flake 6 Raman.txt
#Wave		#Intensity
452.599609	922.859741
451.308594	963.574158
450.019531	963.405762
448.730469	978.742249
447.439453	972.757874
446.148438	897.028259
444.859375	945.298645
443.568359	877.347168
442.277344	844.274841
440.986328	840.255066
439.693359	747.192993
438.402344	791.576416
437.111328	803.048340
435.818359	797.103821
434.525391	767.948730
433.232422	707.859131
431.939453	700.000549
430.646484	721.145142
429.353516	699.755676
428.060547	705.431396
426.767578	685.984497
425.472656	666.544373
424.177734	712.787964
422.884766	699.143921
421.589844	683.573608
420.294922	714.344604
419.000000	706.498291
417.703125	725.674561
416.408203	758.351563
415.113281	845.037781
413.816406	869.966553
412.519531	908.387024
411.224609	1095.272827
409.927734	1361.139648
408.630859	1852.445068
407.333984	2596.052734
406.035156	3593.757080
404.738281	4111.386230
403.439453	4099.108887
402.142578	3131.571289
400.843750	2204.810303
399.544922	1432.394409
398.246094	1129.930542
396.947266	962.293579
395.648438	896.700562
394.349609	794.576111
393.048828	775.201172
391.750000	786.604858
390.449219	769.160950
389.148438	936.289429
387.847656	1316.726685
386.546875	1927.657715
385.246094	2330.846680
383.945313	2399.602051
382.644531	1667.325684
381.341797	1179.214966
380.041016	985.067200
378.738281	850.503479
377.435547	827.320007
376.132813	840.609436
374.830078	788.652832
373.527344	794.270142
372.224609	717.403320
370.919922	721.113281
369.617188	711.399292
368.312500	630.752930
367.007813	653.644470
365.703125	670.778503
364.398438	626.588867
363.093750	599.657288
361.789063	607.214172
360.484375	605.192505
359.177734	578.278748
357.873047	566.690369
356.566406	583.818420
355.259766	570.319275
353.953125	572.132690
352.646484	594.990173

File: Raman MoS2 Data/Flake 7 Raman.txt
#Wave		#Intensity
452.599609	1182.656372
451.308594	1122.554199
450.019531	1116.542725
448.730469	1100.842773
447.439453	1065.770630
446.148438	1088.833374
444.859375	1038.278809
443.568359	1016.793091
442.277344	974.014282
440.986328	931.250427
439.693359	981.416687
438.402344	907.700134
437.111328	934.632202
435.818359	948.011780
434.525391	874.339600
433.232422	885.790955
431.939453	895.304565
430.646484	881.614441
429.353516	918.187744
428.060547	871.642639
426.767578	788.399048
425.472656	821.105347
424.177734	846.073486
422.884766	849.788147
421.589844	826.467529
420.294922	783.848389
419.000000	857.063477
417.703125	920.603088
416.408203	930.090210
415.113281	997.453308
413.816406	993.420776
412.519531	1130.180054
411.224609	1259.178101
409.927734	1499.952759
408.630859	2047.134888
407.333984	2833.108887
406.035156	3880.872314
404.738281	4433.129883
403.439453	4129.929199
402.142578	3085.348877
400.843750	2014.176025
399.544922	1434.319702
398.246094	1137.630249
396.947266	1054.673706
395.648438	967.897766
394.349609	985.043518
393.048828	940.628723
391.750000	863.534424
390.449219	974.911499
389.148438	1142.003906
387.847656	1522.405151
386.546875	2033.361694
385.246094	2496.100342
383.945313	2149.843750
382.644531	1532.863892
381.341797	1119.677979
380.041016	1077.237183
378.738281	971.455444
377.435547	1011.595520
376.132813	953.842224
374.830078	838.543274
373.527344	924.729980
372.224609	861.267639
370.919922	863.034485
369.617188	753.584656
368.312500	778.375916
367.007813	728.401489
365.703125	741.689331
364.398438	772.218079
363.093750	714.607544
361.789063	729.806274
360.484375	737.338989
359.177734	731.465149
357.873047	696.875977
356.566406	681.440491
355.259766	639.216858
353.953125	698.422852
352.646484	734.650269

File: Raman MoS2 Data/Flake 8 Raman.txt
#Wave		#Intensity
452.599609	756.124573
451.308594	771.634827
450.019531	806.391968
448.730469	784.931885
447.439453	800.296814
446.148438	776.907837
444.859375	765.149475
443.568359	739.838013
442.277344	728.090210
440.986328	662.136475
439.693359	623.306091
438.402344	636.744873
437.111328	634.698486
435.818359	621.044434
434.525391	578.379517
433.232422	613.091125
431.939453	589.779480
430.646484	508.474976
429.353516	572.175964
428.060547	564.345093
426.767578	548.787598
425.472656	546.759583
424.177734	548.595581
422.884766	513.735596
421.589844	517.507690
420.294922	559.891724
419.000000	536.629883
417.703125	548.115845
416.408203	559.597839
415.113281	625.096436
413.816406	684.785217
412.519531	754.096252
411.224609	881.231873
409.927734	1010.250916
408.630859	1343.552734
407.333984	2087.249512
406.035156	2959.791504
404.738281	4018.908936
403.439453	4280.178223
402.142578	3499.425049
400.843750	2299.164551
399.544922	1455.497559
398.246094	1051.008667
396.947266	831.421631
395.648438	742.760559
394.349609	696.456543
393.048828	634.780151
391.750000	661.594299
390.449219	644.172302
389.148438	713.271790
387.847656	901.525269
386.546875	1427.965820
385.246094	2071.436523
383.945313	2649.360596
382.644531	2151.387939
381.341797	1200.340942
380.041016	852.572754
378.738281	752.590027
377.435547	677.596191
376.132813	687.073486
374.830078	625.549438
373.527344	623.521240
372.224609	608.066467
370.919922	548.506348
369.617188	581.008057
368.312500	534.893799
367.007813	525.215820
365.703125	511.708160
364.398438	505.869934
363.093750	532.602966
361.789063	475.044495
360.484375	459.639862
359.177734	428.921997
357.873047	470.965637
356.566406	424.943237
355.259766	489.938690
353.953125	417.140228
352.646484	413.240753

File: Raman MoS2 Data/Flake 9 Raman.txt
#Wave		#Intensity
452.599609	1275.717896
451.308594	1223.370850
450.019531	1227.033936
448.730469	1230.695679
447.439453	1191.725220
446.148438	1088.833374
444.859375	1146.755737
443.568359	1088.452759
442.277344	1165.718872
440.986328	1109.369019
439.693359	1016.259888
438.402344	1054.790161
437.111328	1041.060303
435.818359	1042.812988
434.525391	974.927307
433.232422	968.954712
431.939453	978.453796
430.646484	949.282166
429.353516	939.451050
428.060547	933.488647
426.767578	985.498840
425.472656	998.850525
424.177734	944.588928
422.884766	961.805725
421.589844	959.706421
420.294922	963.399841
419.000000	1005.698364
417.703125	1001.662476
416.408203	1067.095215
415.113281	1132.505005
413.816406	1155.454468
412.519531	1280.613525
411.224609	1428.868286
409.927734	1698.532593
408.630859	2205.199951
407.333984	3112.565186
406.035156	3882.799316
404.738281	4169.184570
403.439453	3794.757568
402.142578	2809.940186
400.843750	1910.193726
399.544922	1551.760620
398.246094	1326.272705
396.947266	1148.978516
395.648438	1094.898315
394.349609	1029.293457
393.048828	1017.571777
391.750000	1028.932983
390.449219	1007.600830
389.148438	1253.512695
387.847656	1624.283325
386.546875	2075.643311
385.246094	2411.552002
383.945313	2163.292236
382.644531	1552.072754
381.341797	1275.242188
380.041016	1217.412476
378.738281	1123.125366
377.435547	1103.733276
376.132813	1030.610229
374.830078	992.052307
373.527344	993.796997
372.224609	955.258972
370.919922	928.241577
369.617188	926.161316
368.312500	952.839539
367.007813	872.164917
365.703125	858.596436
364.398438	816.290100
363.093750	883.201294
361.789063	852.398438
360.484375	769.896790
359.177734	819.547363
357.873047	815.574646
356.566406	842.229858
355.259766	815.288574
353.953125	799.837708
352.646484	868.570862
